Repository: joliemchan/Selection_and_Mechanism_of_Foam_Stabilizers_in_Alkali-Activated_Slag_Foam_Concrete

# Selection_and_Mechanism_of_Foam_Stabilizers_in_Alkali-Activated_Slag_Foam_Concrete
This repository contains code used in TOPSIS analysis of alkali stablizer combinations in the paper tiled "Selection and Mechanism of Foam Stabilizers in Alkali-Activated Slag Foam Concrete" (Wong, 2026)

File: concrete 1200.csv
Name,Density (kg/m3),Average σ (MPa),Average (mW/(m·K))
SDS-1 with SDS without Dodecyl alcohol without PVA,1366.927083,6.49875,622.2333333
SDS-2 with SDS with Dodecyl alcohol without PVA,1339.322917,7.76875,619.3666667
SDS-3 with SDS without Dodecyl alcohol with PVA,1321.354167,5.887083333,566.0666667
SDS-4 with SDS with Dodecyl alcohol with PVA,1229.322917,6.418541667,571.4666667
C-1 with CTAB without Maltose without CMC,1280.208333,5.866458333,553.4333333
C-2 with CTAB with Maltose without CMC,1211.979167,5.008958333,560.9666667
C-3 with CTAB without Maltose with CMC,1273.958333,5.584791667,550
C-4 with CTAB with Maltose with CMC,1306.770833,6.537916667,579
N-1 with Triton without AOS without PVA,1243.229167,5.718541667,529.0666667
N-2 with Triton with AOS without PVA,1213.541667,4.938541667,582.8333333
N-3 with Triton without AOS with PVA,1403.802083,7.497916667,664.0333333
N-4 with Triton with AOS with PVA,1255.989583,5.101041667,527.0666667

File: concrete 700.csv
Name,Density (kg/m3),Average σ (MPa),Average (mW/(m·K))
SDS-1 with SDS without Dodecyl alcohol without PVA,761.458,0.569,353.333
SDS-2 with SDS with Dodecyl alcohol without PVA,560.677,0.181,283.667
SDS-3 with SDS without Dodecyl alcohol with PVA,916.875,1.364,472.867
SDS-4 with SDS with Dodecyl alcohol with PVA,783.229,3.824,380.3
C-1 with SDS without Dodecyl alcohol without PVA,714.583,1.7,337.867
C-2 with SDS with Dodecyl alcohol without PVA,728.646,1.147,422.4
C-3 with SDS without Dodecyl alcohol with PVA,752.604,3.352,370.6
C-4 with SDS with Dodecyl alcohol with PVA,789.063,2.709,403.367
N-1 with SDS without Dodecyl alcohol without PVA,778.125,1.2,399.467
N-2 with SDS with Dodecyl alcohol without PVA,874.896,2.745,413.4
N-3 with SDS without Dodecyl alcohol with PVA,1001.094,0.275,440.533
N-4 with SDS with Dodecyl alcohol with PVA,816.563,1.083,343.433
